Repository: marbris/Thickness_Effect

# Thickness_Effect

My battery data analysis project

File: Data/Data_211117_NMC_1/Batch_211117_NMC_1.json
{
	"Label": "211117_NMC_1",
	"Date": "2021-11-17",
	"Slurry": {
				"AM": 		{"Material": "NMC_#3_GM", 	"Mass": 450},
				"Binder": 	{"Material": "PVDF_5pct", 	"Mass": 25},
				"Carbon": 	{"Material": "Super P", 	"Mass": 25}
			  },
	"CurrentCollector":	{
							"Material": 	"Aluminum",
							"Mass": 		6.1,
							"Thickness": 	22,
							"Diameter[cm]":	1.27
						},
	"Samples":	{	
					"01" : {"SampleID": 1, "DoctorBlade": 100, "ECCmass": 11.9, "ECCthickness": 42, "Cycler_Channel": "1-1", "Cycler_Program": "c over 3", "StartTime": "2021-11-18 16:50"},
					"02" : {"SampleID": 2, "DoctorBlade": 100, "ECCmass": 11.7, "ECCthickness": 41, "Cycler_Channel": "1-2", "Cycler_Program": "c over 3", "StartTime": "2021-11-18 16:50"},
					"03" : {"SampleID": 3, "DoctorBlade": 100, "ECCmass": 11.4, "ECCthickness": 41, "Cycler_Channel": "1-3", "Cycler_Program": "c over 3", "StartTime": "2021-11-18 16:50"},
					"09" : {"SampleID": 9, "DoctorBlade": 200, "ECCmass": 17.4, "ECCthickness": 67, "Cycler_Channel": "1-4", "Cycler_Program": "c over 3", "StartTime": "2021-11-22 12:00"},
					"10" : {"SampleID": 10, "DoctorBlade": 200, "ECCmass": 17.8, "ECCthickness": 66, "Cycler_Channel": "1-5", "Cycler_Program": "c over 3", "StartTime": "2021-11-22 12:00"},
					"11" : {"SampleID": 11, "DoctorBlade": 200, "ECCmass": 17.6, "ECCthickness": 64, "Cycler_Channel": "2-1", "Cycler_Program": "c over 3", "StartTime": "2021-11-22 12:00"}
				},
	"Comments": "Xiaoyu made this batch to demonstrate. We didn't note the exact amounts of the slurry components",
	"MassUnit": "mg",
	"LengthUnit": "um"
}

File: Data/Data_211117_NMC_2/Batch_211117_NMC_2.json
{
	"Label": "211117_NMC_2",
	"Date": "2021-11-17",
	"Slurry": {
				"AM": 		{"Material": "NMC_#3_GM", 	"Mass": 447.7},
				"Binder": 	{"Material": "PVDF_5pct", 	"Mass": 25.2},
				"Carbon": 	{"Material": "Super P", 	"Mass": 26.2}
			  },
	"CurrentCollector":	{
							"Material": 	"Aluminum",
							"Mass": 		6.1,
							"Thickness": 	22,
							"Diameter[cm]":	1.27
						},
	"Samples":	{
				},
	"Comments": "This is the first batch I made myself.",
	"MassUnit": "mg",
	"LengthUnit": "um"
}
