Repository: marbris/Thickness_Effect

# Thickness_Effect

My battery data analysis project

File: Data/Supplemental/Cycling_Programs.json
{
	"Martin_cycles_1": 		{	"Description": 	"Charging at C/3, discharging at C-rates from 0.5C to 15.1C. The other Martin_cycles_# are similar but staggered C-rates.",
								"Units":	{	"Current": 		"C-rate",
												"Voltage": 		"V",
												"Time":			"min"
											},					
								"N_Cycles":		12,
								"Cycles":		[	
													{	"Description": "Initial Rest",
														"Iterations": 1,
														"N_Steps": 1,
														"Steps": 	[	
																		{"Step_Type": "Rest", "Duration": 20}
																	]
													},
													{	"Description": "Formation Cycles",
														"Iterations": 2,
														"N_Steps": 4,
														"Steps": 	[	
																		{"Step_Type": "CCCV_Charge", 		"CC": 0.1, "CV": 4.4, "CV_Cutoff": 0.01},
																		{"Step_Type": "Rest", "Duration": 20},
																		{"Step_Type": "CCCV_Discharge", 	"CC": -0.1, "CV": 2.8, "CV_Cutoff": -0.01},
																		{"Step_Type": "Rest", "Duration": 20}
																	],
													},
													{	"Description": "Discharge 0.5C",
														"Iterations": 3,
														"N_Steps": 4,	
														"Steps": 	[	
																		{"Step_Type": "CCCV_Charge", 		"CC": 0.33, "CV": 4.4, "CV_Cutoff": 0.01},
																		{"Step_Type": "Rest", "Duration": 5},
																		{"Step_Type": "CC_Discharge", 		"CC": -0.5, "CC_Cutoff": 2.8},
																		{"Step_Type": "Rest", "Duration": 5}
																	]
													},
													{	"Description": "Discharge 0.8C",
														"Iterations": 3,
														"N_Steps": 4,		
														"Steps": 	[	
																		{"Step_Type": "CCCV_Charge", 		"CC": 0.33, "CV": 4.4, "CV_Cutoff": 0.01},
																		{"Step_Type": "Rest", "Duration": 5},
																		{"Step_Type": "CC_Discharge", 		"CC": -0.8, "CC_Cutoff": 2.8},
																		{"Step_Type": "Rest", "Duration": 5}
																	]
													},
													{	"Description": "Discharge 1.2C",
														"Iterations": 3,
														"N_Steps": 4,		
														"Steps": 	[	
																		{"Step_Type": "CCCV_Charge", 		"CC": 0.33, "CV": 4.4, "CV_Cutoff": 0.01},
																		{"Step_Type": "Rest", "Duration": 5},
																		{"Step_Type": "CC_Discharge", 		"CC": -1.2, "CC_Cutoff": 2.8},
																		{"Step_Type": "Rest", "Duration": 5}
																	]
													},
													{	"Description": "Discharge 1.8C",
														"Iterations": 3,
														"N_Steps": 4,		
														"Steps": 	[	
																		{"Step_Type": "CCCV_Charge", 		"CC": 0.33, "CV": 4.4, "CV_Cutoff": 0.01},
																		{"Step_Type": "Rest", "Duration": 5},
																		{"Step_Type": "CC_Discharge", 		"CC": -1.8, "CC_Cutoff": 2.8},
																		{"Step_Type": "Rest", "Duration": 5}
																	]
													},
													{	"Description": "Discharge 2.7C",
														"Iterations": 3,
														"N_Steps": 4,		
														"Steps": 	[	
																		{"Step_Type": "CCCV_Charge", 		"CC": 0.33, "CV": 4.4, "CV_Cutoff": 0.01},
																		{"Step_Type": "Rest", "Duration": 5},
																		{"Step_Type": "CC_Discharge", 		"CC": -2.7, "CC_Cutoff": 2.8},
																		{"Step_Type": "Rest", "Duration": 5}
																	]
													},
													{	"Description": "Discharge 4.2C",
														"Iterations": 3,
														"N_Steps": 4,		
														"Steps": 	[	
																		{"Step_Type": "CCCV_Charge", 		"CC": 0.33, "CV": 4.4, "CV_Cutoff": 0.01},
																		{"Step_Type": "Rest", "Duration": 5},
																		{"Step_Type": "CC_Discharge", 		"CC": -4.2, "CC_Cutoff": 2.8},
																		{"Step_Type": "Rest", "Duration": 5}
																	]
													},
													{	"Description": "Discharge 6.4C",
														"Iterations": 3,
														"N_Steps": 4,		
														"Steps": 	[	
																		{"Step_Type": "CCCV_Charge", 		"CC": 0.33, "CV": 4.4, "CV_Cutoff": 0.01},
																		{"Step_Type": "Rest", "Duration": 5},
																		{"Step_Type": "CC_Discharge", 		"CC": -6.4, "CC_Cutoff": 2.8},
																		{"Step_Type": "Rest", "Duration": 5}
																	]
													},
													{	"Description": "Discharge 9.8C",
														"Iterations": 3,
														"N_Steps": 4,		
														"Steps": 	[	
																		{"Step_Type": "CCCV_Charge", 		"CC": 0.33, "CV": 4.4, "CV_Cutoff": 0.01},
																		{"Step_Type": "Rest", "Duration": 5},
																		{"Step_Type": "CC_Discharge", 		"CC": -9.8, "CC_Cutoff": 2.8},
																		{"Step_Type": "Rest", "Duration": 5}
																	]
													},
													{	"Description": "Discharge 15.1C",
														"Iterations": 3,
														"N_Steps": 4,		
														"Steps": 	[	
																		{"Step_Type": "CCCV_Charge", 		"CC": 0.33, "CV": 4.4, "CV_Cutoff": 0.01},
																		{"Step_Type": "Rest", "Duration": 5},
																		{"Step_Type": "CC_Discharge", 		"CC": -15.1, "CC_Cutoff": 2.8},
																		{"Step_Type": "Rest", "Duration": 5}
																	]
													},
													{	"Description": "Final C/10 Cycles",
														"Iterations": 2,
														"N_Steps": 4,
														"Steps": 	[	
																		{"Step_Type": "CCCV_Charge", 		"CC": 0.1, "CV": 4.4, "CV_Cutoff": 0.01},
																		{"Step_Type": "Rest", "Duration": 5},
																		{"Step_Type": "CCCV_Discharge", 	"CC": -0.1, "CV": 2.8, "CV_Cutoff": -0.01},
																		{"Step_Type": "Rest", "Duration": 5}
																	],
													}
												]		
												
					 
							},
	"Martin_cycles_2": 		{	"Description": 	"Charging at C/3, discharging at C-rates from 0.6C to 17.4C. The other Martin_cycles_# are similar but staggered C-rates.",
								"Units":	{	"Current": 		"C-rate",
												"Voltage": 		"V",
												"Time":			"min"
											},					
								"N_Cycles":		12,
								"Cycles":		[	
													{	"Description": "Initial Rest",
														"Iterations": 1,
														"N_Steps": 1,
														"Steps": 	[	
																		{"Step_Type": "Rest", "Duration": 20}
																	]
													},
													{	"Description": "Formation Cycles",
														"Iterations": 2,
														"N_Steps": 4,
														"Steps": 	[	
																		{"Step_Type": "CCCV_Charge", 		"CC": 0.1, "CV": 4.4, "CV_Cutoff": 0.01},
																		{"Step_Type": "Rest", "Duration": 20},
																		{"Step_Type": "CCCV_Discharge", 	"CC": -0.1, "CV": 2.8, "CV_Cutoff": -0.01},
																		{"Step_Type": "Rest", "Duration": 20}
																	],
													},
													{	"Description": "Discharge 0.6C",
														"Iterations": 3,
														"N_Steps": 4,	
														"Steps": 	[	
																		{"Step_Type": "CCCV_Charge", 		"CC": 0.33, "CV": 4.4, "CV_Cutoff": 0.01},
																		{"Step_Type": "Rest", "Duration": 5},
																		{"Step_Type": "CC_Discharge", 		"CC": -0.6, "CC_Cutoff": 2.8},
																		{"Step_Type": "Rest", "Duration": 5}
																	]
													},
													{	"Description": "Discharge 0.9C",
														"Iterations": 3,
														"N_Steps": 4,		
														"Steps": 	[	
																		{"Step_Type": "CCCV_Charge", 		"CC": 0.33, "CV": 4.4, "CV_Cutoff": 0.01},
																		{"Step_Type": "Rest", "Duration": 5},
																		{"Step_Type": "CC_Discharge", 		"CC": -0.9, "CC_Cutoff": 2.8},
																		{"Step_Type": "Rest", "Duration": 5}
																	]
													},
													{	"Description": "Discharge 1.3C",
														"Iterations": 3,
														"N_Steps": 4,		
														"Steps": 	[	
																		{"Step_Type": "CCCV_Charge", 		"CC": 0.33, "CV": 4.4, "CV_Cutoff": 0.01},
																		{"Step_Type": "Rest", "Duration": 5},
																		{"Step_Type": "CC_Discharge", 		"CC": -1.3, "CC_Cutoff": 2.8},
																		{"Step_Type": "Rest", "Duration": 5}
																	]
													},
													{	"Description": "Discharge 2.1C",
														"Iterations": 3,
														"N_Steps": 4,		
														"Steps": 	[	
																		{"Step_Type": "CCCV_Charge", 		"CC": 0.33, "CV": 4.4, "CV_Cutoff": 0.01},
																		{"Step_Type": "Rest", "Duration": 5},
																		{"Step_Type": "CC_Discharge", 		"CC": -2.1, "CC_Cutoff": 2.8},
																		{"Step_Type": "Rest", "Duration": 5}
																	]
													},
													{	"Description": "Discharge 3.2C",
														"Iterations": 3,
														"N_Steps": 4,		
														"Steps": 	[	
																		{"Step_Type": "CCCV_Charge", 		"CC": 0.33, "CV": 4.4, "CV_Cutoff": 0.01},
																		{"Step_Type": "Rest", "Duration": 5},
																		{"Step_Type": "CC_Discharge", 		"CC": -3.2, "CC_Cutoff": 2.8},
																		{"Step_Type": "Rest", "Duration": 5}
																	]
													},
													{	"Description": "Discharge 4.8C",
														"Iterations": 3,
														"N_Steps": 4,		
														"Steps": 	[	
																		{"Step_Type": "CCCV_Charge", 		"CC": 0.33, "CV": 4.4, "CV_Cutoff": 0.01},
																		{"Step_Type": "Rest", "Duration": 5},
																		{"Step_Type": "CC_Discharge", 		"CC": -4.8, "CC_Cutoff": 2.8},
																		{"Step_Type": "Rest", "Duration": 5}
																	]
													},
													{	"Description": "Discharge 7.4C",
														"Iterations": 3,
														"N_Steps": 4,		
														"Steps": 	[	
																		{"Step_Type": "CCCV_Charge", 		"CC": 0.33, "CV": 4.4, "CV_Cutoff": 0.01},
																		{"Step_Type": "Rest", "Duration": 5},
																		{"Step_Type": "CC_Discharge", 		"CC": -7.4, "CC_Cutoff": 2.8},
																		{"Step_Type": "Rest", "Duration": 5}
																	]
													},
													{	"Description": "Discharge 11.3C",
														"Iterations": 3,
														"N_Steps": 4,		
														"Steps": 	[	
																		{"Step_Type": "CCCV_Charge", 		"CC": 0.33, "CV": 4.4, "CV_Cutoff": 0.01},
																		{"Step_Type": "Rest", "Duration": 5},
																		{"Step_Type": "CC_Discharge", 		"CC": -11.3, "CC_Cutoff": 2.8},
																		{"Step_Type": "Rest", "Duration": 5}
																	]
													},
													{	"Description": "Discharge 17.4C",
														"Iterations": 3,
														"N_Steps": 4,		
														"Steps": 	[	
																		{"Step_Type": "CCCV_Charge", 		"CC": 0.33, "CV": 4.4, "CV_Cutoff": 0.01},
																		{"Step_Type": "Rest", "Duration": 5},
																		{"Step_Type": "CC_Discharge", 		"CC": -17.4, "CC_Cutoff": 2.8},
																		{"Step_Type": "Rest", "Duration": 5}
																	]
													},
													{	"Description": "Final C/10 Cycles",
														"Iterations": 2,
														"N_Steps": 4,
														"Steps": 	[	
																		{"Step_Type": "CCCV_Charge", 		"CC": 0.1, "CV": 4.4, "CV_Cutoff": 0.01},
																		{"Step_Type": "Rest", "Duration": 5},
																		{"Step_Type": "CCCV_Discharge", 	"CC": -0.1, "CV": 2.8, "CV_Cutoff": -0.01},
																		{"Step_Type": "Rest", "Duration": 5}
																	],
													}
												]		
												
					 
							},
	"Martin_cycles_3": 		{	"Description": 	"Charging at C/3, discharging at C-rates from 0.7C to 20C. The other Martin_cycles_# are similar but staggered C-rates.",
								"Units":	{	"Current": 		"C-rate",
												"Voltage": 		"V",
												"Time":			"min"
											},					
								"N_Cycles":		12,
								"Cycles":		[	
													{	"Description": "Initial Rest",
														"Iterations": 1,
														"N_Steps": 1,
														"Steps": 	[	
																		{"Step_Type": "Rest", "Duration": 20}
																	]
													},
													{	"Description": "Formation Cycles",
														"Iterations": 2,
														"N_Steps": 4,
														"Steps": 	[	
																		{"Step_Type": "CCCV_Charge", 		"CC": 0.1, "CV": 4.4, "CV_Cutoff": 0.01},
																		{"Step_Type": "Rest", "Duration": 20},
																		{"Step_Type": "CCCV_Discharge", 	"CC": -0.1, "CV": 2.8, "CV_Cutoff": -0.01},
																		{"Step_Type": "Rest", "Duration": 20}
																	],
													},
													{	"Description": "Discharge 0.7C",
														"Iterations": 3,
														"N_Steps": 4,	
														"Steps": 	[	
																		{"Step_Type": "CCCV_Charge", 		"CC": 0.33, "CV": 4.4, "CV_Cutoff": 0.01},
																		{"Step_Type": "Rest", "Duration": 5},
																		{"Step_Type": "CC_Discharge", 		"CC": -0.7, "CC_Cutoff": 2.8},
																		{"Step_Type": "Rest", "Duration": 5}
																	]
													},
													{	"Description": "Discharge 1C",
														"Iterations": 3,
														"N_Steps": 4,		
														"Steps": 	[	
																		{"Step_Type": "CCCV_Charge", 		"CC": 0.33, "CV": 4.4, "CV_Cutoff": 0.01},
																		{"Step_Type": "Rest", "Duration": 5},
																		{"Step_Type": "CC_Discharge", 		"CC": -1, "CC_Cutoff": 2.8},
																		{"Step_Type": "Rest", "Duration": 5}
																	]
													},
													{	"Description": "Discharge 1.6C",
														"Iterations": 3,
														"N_Steps": 4,		
														"Steps": 	[	
																		{"Step_Type": "CCCV_Charge", 		"CC": 0.33, "CV": 4.4, "CV_Cutoff": 0.01},
																		{"Step_Type": "Rest", "Duration": 5},
																		{"Step_Type": "CC_Discharge", 		"CC": -1.6, "CC_Cutoff": 2.8},
																		{"Step_Type": "Rest", "Duration": 5}
																	]
													},
													{	"Description": "Discharge 2.4C",
														"Iterations": 3,
														"N_Steps": 4,		
														"Steps": 	[	
																		{"Step_Type": "CCCV_Charge", 		"CC": 0.33, "CV": 4.4, "CV_Cutoff": 0.01},
																		{"Step_Type": "Rest", "Duration": 5},
																		{"Step_Type": "CC_Discharge", 		"CC": -2.4, "CC_Cutoff": 2.8},
																		{"Step_Type": "Rest", "Duration": 5}
																	]
													},
													{	"Description": "Discharge 3.6C",
														"Iterations": 3,
														"N_Steps": 4,		
														"Steps": 	[	
																		{"Step_Type": "CCCV_Charge", 		"CC": 0.33, "CV": 4.4, "CV_Cutoff": 0.01},
																		{"Step_Type": "Rest", "Duration": 5},
																		{"Step_Type": "CC_Discharge", 		"CC": -3.6, "CC_Cutoff": 2.8},
																		{"Step_Type": "Rest", "Duration": 5}
																	]
													},
													{	"Description": "Discharge 5.6C",
														"Iterations": 3,
														"N_Steps": 4,		
														"Steps": 	[	
																		{"Step_Type": "CCCV_Charge", 		"CC": 0.33, "CV": 4.4, "CV_Cutoff": 0.01},
																		{"Step_Type": "Rest", "Duration": 5},
																		{"Step_Type": "CC_Discharge", 		"CC": -5.6, "CC_Cutoff": 2.8},
																		{"Step_Type": "Rest", "Duration": 5}
																	]
													},
													{	"Description": "Discharge 8.5C",
														"Iterations": 3,
														"N_Steps": 4,		
														"Steps": 	[	
																		{"Step_Type": "CCCV_Charge", 		"CC": 0.33, "CV": 4.4, "CV_Cutoff": 0.01},
																		{"Step_Type": "Rest", "Duration": 5},
																		{"Step_Type": "CC_Discharge", 		"CC": -8.5, "CC_Cutoff": 2.8},
																		{"Step_Type": "Rest", "Duration": 5}
																	]
													},
													{	"Description": "Discharge 13.1C",
														"Iterations": 3,
														"N_Steps": 4,		
														"Steps": 	[	
																		{"Step_Type": "CCCV_Charge", 		"CC": 0.33, "CV": 4.4, "CV_Cutoff": 0.01},
																		{"Step_Type": "Rest", "Duration": 5},
																		{"Step_Type": "CC_Discharge", 		"CC": -13.1, "CC_Cutoff": 2.8},
																		{"Step_Type": "Rest", "Duration": 5}
																	]
													},
													{	"Description": "Discharge 20C",
														"Iterations": 3,
														"N_Steps": 4,		
														"Steps": 	[	
																		{"Step_Type": "CCCV_Charge", 		"CC": 0.33, "CV": 4.4, "CV_Cutoff": 0.01},
																		{"Step_Type": "Rest", "Duration": 5},
																		{"Step_Type": "CC_Discharge", 		"CC": -20, "CC_Cutoff": 2.8},
																		{"Step_Type": "Rest", "Duration": 5}
																	]
													},
													{	"Description": "Final C/10 Cycles",
														"Iterations": 2,
														"N_Steps": 4,
														"Steps": 	[	
																		{"Step_Type": "CCCV_Charge", 		"CC": 0.1, "CV": 4.4, "CV_Cutoff": 0.01},
																		{"Step_Type": "Rest", "Duration": 5},
																		{"Step_Type": "CCCV_Discharge", 	"CC": -0.1, "CV": 2.8, "CV_Cutoff": -0.01},
																		{"Step_Type": "Rest", "Duration": 5}
																	],
													}
												]		
												
					 
							},
	"01C_1C_scan": 			{	"Description": 	"Charging at C/3, discharging at C-rates from 0.1C to 1C.",
								"Units":	{	"Current": 		"C-rate",
												"Voltage": 		"V",
												"Time":			"min"
											},					
								"N_Cycles":		12,
								"Cycles":		[	
													{	"Description": "Initial Rest",
														"Iterations": 1,
														"N_Steps": 1,
														"Steps": 	[	
																		{"Step_Type": "Rest", "Duration": 240}
																	]
													},
													{	"Description": "Formation Cycles",
														"Iterations": 2,
														"N_Steps": 2,
														"Steps": 	[	
																		{"Step_Type": "CCCV_Charge", 		"CC": 0.1, "CV": 4.4, "CV_Cutoff": 0.005},
																		{"Step_Type": "Rest", "Duration": 60},
																		{"Step_Type": "CCCV_Discharge", 	"CC": -0.1, "CV": 2.8, "CV_Cutoff": -0.005},
																		{"Step_Type": "Rest", "Duration": 60},
																	],
													},
													{	"Description": "Discharge 0.2C",
														"Iterations": 3,
														"N_Steps": 2,	
														"Steps": 	[	
																		{"Step_Type": "CCCV_Charge", 		"CC": "1/3", "CV": 4.4, "CV_Cutoff": "1/60"},
																		{"Step_Type": "CC_Discharge", 		"CC": -0.2, "CC_Cutoff": 2.8}
																	]
													},
													{	"Description": "Discharge 0.3C",
														"Iterations": 3,
														"N_Steps": 2,		
														"Steps": 	[	
																		{"Step_Type": "CCCV_Charge", 		"CC": "1/3", "CV": 4.4, "CV_Cutoff": "1/60"},
																		{"Step_Type": "CC_Discharge", 		"CC": -0.3, "CC_Cutoff": 2.8}
																	]
													},
													{	"Description": "Discharge 0.4C",
														"Iterations": 3,
														"N_Steps": 2,		
														"Steps": 	[	
																		{"Step_Type": "CCCV_Charge", 		"CC": "1/3", "CV": 4.4, "CV_Cutoff": "1/60"},
																		{"Step_Type": "CC_Discharge", 		"CC": -0.4, "CC_Cutoff": 2.8}
																	]
													},
													{	"Description": "Discharge 0.5C",
														"Iterations": 3,
														"N_Steps": 2,		
														"Steps": 	[	
																		{"Step_Type": "CCCV_Charge", 		"CC": "1/3", "CV": 4.4, "CV_Cutoff": "1/60"},
																		{"Step_Type": "CC_Discharge", 		"CC": -0.5, "CC_Cutoff": 2.8}
																	]
													},
													{	"Description": "Discharge 0.6C",
														"Iterations": 3,
														"N_Steps": 2,		
														"Steps": 	[	
																		{"Step_Type": "CCCV_Charge", 		"CC": "1/3", "CV": 4.4, "CV_Cutoff": "1/60"},
																		{"Step_Type": "CC_Discharge", 		"CC": -0.6, "CC_Cutoff": 2.8}
																	]
													},
													{	"Description": "Discharge 0.7C",
														"Iterations": 3,
														"N_Steps": 2,		
														"Steps": 	[	
																		{"Step_Type": "CCCV_Charge", 		"CC": "1/3", "CV": 4.4, "CV_Cutoff": "1/60"},
																		{"Step_Type": "CC_Discharge", 		"CC": -0.7, "CC_Cutoff": 2.8}
																	]
													},
													{	"Description": "Discharge 0.8C",
														"Iterations": 3,
														"N_Steps": 2,		
														"Steps": 	[	
																		{"Step_Type": "CCCV_Charge", 		"CC": "1/3", "CV": 4.4, "CV_Cutoff": "1/60"},
																		{"Step_Type": "CC_Discharge", 		"CC": -0.8, "CC_Cutoff": 2.8}
																	]
													},
													{	"Description": "Discharge 0.9C",
														"Iterations": 3,
														"N_Steps": 2,		
														"Steps": 	[	
																		{"Step_Type": "CCCV_Charge", 		"CC": "1/3", "CV": 4.4, "CV_Cutoff": "1/60"},
																		{"Step_Type": "CC_Discharge", 		"CC": -0.9, "CC_Cutoff": 2.8}
																	]
													},
													{	"Description": "Discharge 1C",
														"Iterations": 3,
														"N_Steps": 2,		
														"Steps": 	[	
																		{"Step_Type": "CCCV_Charge", 		"CC": "1/3", "CV": 4.4, "CV_Cutoff": "1/60"},
																		{"Step_Type": "CC_Discharge", 		"CC": -1, "CC_Cutoff": 2.8}
																	]
													},
													{	"Description": "Final C/10 Cycles",
														"Iterations": 2,
														"N_Steps": 2,
														"Steps": 	[	
																		{"Step_Type": "CCCV_Charge", 		"CC": 0.1, "CV": 4.4, "CV_Cutoff": 0.005},
																		{"Step_Type": "CCCV_Discharge", 	"CC": -0.1, "CV": 2.8, "CV_Cutoff": -0.005}
																	],
													}
												]		
												
					 
							},
	"DC10_D1C_scan_CC10": 	{	"Description": 	"Charging at C/10, discharging at C-rates from 0.1C to 1C.",
								"Units":	{	"Current": 		"C-rate",
												"Voltage": 		"V",
												"Time":			"min"
											},					
								"N_Cycles":		12,
								"Cycles":		[	
													{	"Description": "Initial Rest",
														"Iterations": 1,
														"N_Steps": 1,
														"Steps": 	[	
																		{"Step_Type": "Rest", "Duration": 240}
																	]
													},
													{	"Description": "Formation Cycles",
														"Iterations": 2,
														"N_Steps": 4,
														"Steps": 	[	
																		{"Step_Type": "CCCV_Charge", 		"CC": "1/10", "CV": 4.4, "CV_Cutoff": "1/200"},
																		{"Step_Type": "Rest", "Duration": 60},
																		{"Step_Type": "CCCV_Discharge", 	"CC": "-1/10", "CV": 2.8, "CV_Cutoff": "-1/200"},
																		{"Step_Type": "Rest", "Duration": 60},
																	],
													},
													{	"Description": "Discharge 0.2C",
														"Iterations": 3,
														"N_Steps": 2,	
														"Steps": 	[	
																		{"Step_Type": "CCCV_Charge", 		"CC": "1/10", "CV": 4.4, "CV_Cutoff": "1/200"},
																		{"Step_Type": "CC_Discharge", 		"CC": -0.2, "CC_Cutoff": 2.8}
																	]
													},
													{	"Description": "Discharge 0.3C",
														"Iterations": 3,
														"N_Steps": 2,		
														"Steps": 	[	
																		{"Step_Type": "CCCV_Charge", 		"CC": "1/10", "CV": 4.4, "CV_Cutoff": "1/200"},
																		{"Step_Type": "CC_Discharge", 		"CC": -0.3, "CC_Cutoff": 2.8}
																	]
													},
													{	"Description": "Discharge 0.4C",
														"Iterations": 3,
														"N_Steps": 2,		
														"Steps": 	[	
																		{"Step_Type": "CCCV_Charge", 		"CC": "1/10", "CV": 4.4, "CV_Cutoff": "1/200"},
																		{"Step_Type": "CC_Discharge", 		"CC": -0.4, "CC_Cutoff": 2.8}
																	]
													},
													{	"Description": "Discharge 0.5C",
														"Iterations": 3,
														"N_Steps": 2,		
														"Steps": 	[	
																		{"Step_Type": "CCCV_Charge", 		"CC": "1/10", "CV": 4.4, "CV_Cutoff": "1/200"},
																		{"Step_Type": "CC_Discharge", 		"CC": -0.5, "CC_Cutoff": 2.8}
																	]
													},
													{	"Description": "Discharge 0.6C",
														"Iterations": 3,
														"N_Steps": 2,		
														"Steps": 	[	
																		{"Step_Type": "CCCV_Charge", 		"CC": "1/10", "CV": 4.4, "CV_Cutoff": "1/200"},
																		{"Step_Type": "CC_Discharge", 		"CC": -0.6, "CC_Cutoff": 2.8}
																	]
													},
													{	"Description": "Discharge 0.7C",
														"Iterations": 3,
														"N_Steps": 2,		
														"Steps": 	[	
																		{"Step_Type": "CCCV_Charge", 		"CC": "1/10", "CV": 4.4, "CV_Cutoff": "1/200"},
																		{"Step_Type": "CC_Discharge", 		"CC": -0.7, "CC_Cutoff": 2.8}
																	]
													},
													{	"Description": "Discharge 0.8C",
														"Iterations": 3,
														"N_Steps": 2,		
														"Steps": 	[	
																		{"Step_Type": "CCCV_Charge", 		"CC": "1/10", "CV": 4.4, "CV_Cutoff": "1/200"},
																		{"Step_Type": "CC_Discharge", 		"CC": -0.8, "CC_Cutoff": 2.8}
																	]
													},
													{	"Description": "Discharge 0.9C",
														"Iterations": 3,
														"N_Steps": 2,		
														"Steps": 	[	
																		{"Step_Type": "CCCV_Charge", 		"CC": "1/10", "CV": 4.4, "CV_Cutoff": "1/200"},
																		{"Step_Type": "CC_Discharge", 		"CC": -0.9, "CC_Cutoff": 2.8}
																	]
													},
													{	"Description": "Discharge 1C",
														"Iterations": 3,
														"N_Steps": 2,		
														"Steps": 	[	
																		{"Step_Type": "CCCV_Charge", 		"CC": "1/10", "CV": 4.4, "CV_Cutoff": "1/200"},
																		{"Step_Type": "CC_Discharge", 		"CC": -1, "CC_Cutoff": 2.8}
																	]
													},
													{	"Description": "Final C/10 Cycles",
														"Iterations": 2,
														"N_Steps": 2,
														"Steps": 	[	
																		{"Step_Type": "CCCV_Charge", 		"CC": "1/10", "CV": 4.4, "CV_Cutoff": "1/200"},
																		{"Step_Type": "CCCV_Discharge", 	"CC": "-1/10", "CV": 2.8, "CV_Cutoff": "-1/200"}
																	],
													}
												]		
												
					 
							},


}

File: Data/Supplemental/Materials.json
{
	"NMC_#3_GM": 		{	"Description": 	"It's the high nickel NMC that Xiaoyu got from GM, marked 3" 
						},

	"Super_P": 			{	"Description": 	"Carbon black. TimCal SuperP Li. Xiaoyu got this from GM"
						},

	"PVDF_HSV1800_GM":	{	"Description": 	"Binder. It's a PVDF powder that Xiaoyu got from GM. There are others with other HSV"
						},

	"NMP":				{ 	"Description": 	"Solvent. This is the NMP from Jun Liu's lab",
							"Name": 		"1-Methyl-2-pyrrolidinone",
							"Producer":		"Sigma-Aldrich",
							"Stock number": "328634-100ML" 
						},

	"PVDF_Redoxme":		{	"Descritption":	"PVDF in solvent, made by Redox.me and bought at the UW chemical store. Xiaoyu gave me this",
							"Concentration":0.05,
							"Status": "Depleted" 
						},

	"PVDF_NMP_220123":	{	"Description": 	"5% Binder-Solvent mix",
							"Date": 		"2022-01-23",
							"Concentration":0.0500,
							"Total Mass":	10350.9,
							"Binder": 	{ 	"Material": 	"PVDF_HSV1800_GM", 
											"Mass": 		517.8},
							"Solvent": 	{ 	"Material": 	"NMP", 
											"Mass": 		9833.1},
							"Mixing": 	{	"Method":		"Stir bar",
											"Duration": 	"overnight", 
											"rpm": 			750},
							"Status": "Depleted"
						},

	"PVDF_NMP_220131":	{	"Description": 	"5% Binder-Solvent mix",
							"Date": 		"2022-01-31",
							"Concentration":0.0502,
							"Total Mass":	10154.4,
							"Binder": 	{ 	"Material": 	"PVDF_HSV1800_GM", 
											"Mass": 		509.9},
							"Solvent": 	{ 	"Material": 	"NMP", 
											"Mass": 		9644.5},
							"Mixing": 	{	"Method":		"Stir bar",
											"Duration": 	"overnight", 
											"rpm": 			850},
							"Status": "Depleted"
						},
						
	"PVDF_NMP_220207":	{	  "Description": 	"5% Binder-Solvent mix",
							            "Date": 		"2022-02-07",
							            "Concentration":0.0483,
							            "Total Mass":	10479.4,
							            "Binder": 	{ "Material": 	"PVDF_HSV1800_GM", 
											                  "Mass": 		505.8},
							            "Solvent": 	{ "Material": 	"NMP", 
											                  "Mass": 		9973.6},
							            "Mixing": 	{	"Method":		"Stir bar",
											                  "Duration": 	"overnight", 
											                  "rpm": 			850},
							            "Comment":	"The bottle was lying on it's side when I arrived this morning and the stirring had stopped. The PVDF had fully dissolved. Next time, use a smaller stir bar."
						          },


	"PVDF_MSESupplies_220228":		{	"Descritption":	"PVDF in solvent, bought at MSESupplies.",
							                    "Date":     "2022-02-28",
                                  "Concentration":0.05,
							                    "Status": "Active" 
						                    },



	"Units":	{	"Mass": 		"mg",
					"Time": 		"h"
				}

}
